Repository: martin-nsch/electrochemical-data-processor

# electrochemical-data-processor
*Note: This is a legacy project from 2023. It is included here to showcase my proficiency in using Python for automated data collection and analysis, as well as my hands-on experience working with redox-flow batteries.*

Tool to automate extraction of ECSA from CV and resistances from PEIS and PCGA for redox flow battery experiments.
Written in python 3.8.8.

## Overview
* **`data_processor.ipynb`**: Acts as the main execution script that sets up the environment and ensures the necessary local folders (`data` and `results`) exist. It first parses sample names to determine and select the applicable weight for specific electrode treatments by reading from `weight.xlsx`. It then stores the data resulting from the processing via `toolbox.ipynb` in .xlsx files, stored in the `data` folder.
  
* **`toolbox.ipynb`**: Contains the core analytical functions used to process the raw electrochemical data. It performs the mathematical fitting, metric extraction, and automated plotting for:
  *cyclic voltammetry
  *impedance spectroscopy
  *polarization experiments
All the plots containing crucial results are automatically saved as .png in the `results` folder.

## Usage
To start the data processing, create two folders in the repository (`data` and `results`) and also create the .xlsx file containing the weights for each sample (see `example application` for more details). Then place the two Jupyter notebooks in the repository with the experimental files. The experimental files for a specific sample are all to be placed in the same folder containing the sample name. 

```text
📁 repository_root/
├── 📄 data_processor.ipynb
├── 📄 toolbox.ipynb
├── 📄 weight.xlsx
├── 📁 data/
├── 📁 results/
├── 📁 Experiment_01/
│   ├── 📄 CV_test1.txt
│   ├── 📄 PERF_test1_PEIS.txt
│   ├── 📄 PERF_test1_PCGA.txt
│   └── 📄 PERF_test1_PEIS.txt
└── 📁 Experiment_02/
```

## Function Descriptions

* **`weight_calc(sample)`** *(in `data_processor.ipynb`)*: Reads sample string identifiers (e.g., Pristine, Furnaced, Acid Etched, and duration in minutes) and maps them to numerical weights stored in an Excel file.
  
* **`ECSA_calc(loc, fnam)`** *(in `toolbox.ipynb`)*: Extracts Cyclic Voltammetry (CV) data across multiple scan rates (20 to 250 mV/s) and filters out positive and negative current segments to find the average current density near zero potential. It applies a linear 1st-degree polynomial fit to determine the Electrostatic Double-Layer Capacitance (EDLC) and computes the Electrochemically Active Surface Area (ECSA).
  
* **`first_PEIS(loc, fnam)`** *(in `toolbox.ipynb`)*: Reads the initial Potentiostatic Electrochemical Impedance Spectroscopy (PEIS) scan data and generates a baseline Nyquist plot with frequency color-coding to verify half-cell functionality.

* **`second_PEIS(loc, fnam)`** *(in `toolbox.ipynb`)*: Analyzes subsequent PEIS data using a 5th-degree polynomial fit (the data typically forms one or two semi-circles, two semi-circles joined together have exactly two peaks (maxima) and one valley (minimum) between them and a polynomial of degree n can have at most n-1 turning points, so 5th degree should capture all the necessary features) to smooth the experimental noise and reliably detect local minima between impedance arcs. It uses these minima to mathematically approximate and isolate the ohmic, kinetic, and mass transfer resistances.
  
* **`PCGA(loc, fnam)`** *(in `toolbox.ipynb`)*: Processes Potentiodynamic Cycling with Galvanostatic Acceleration (PCGA) polarization data by detecting voltage jumps. It extracts the mean steady-state current and potential for each step, and computes the overall resistance via a linear fit.

## Theoretical Background

This project's main goal was to analyze the physical and electrochemical properties of Freudenberg H23 carbon paper electrodes treated with acid etching (2M $HNO_{3}$) and heat treatment ($450^\circ C$) to maximize wettability for aqueous redox-flow batteries.

### Cyclic Voltammetry (CV)
Cyclic Voltammetry is used to determine the Electrochemically Active Surface Area (ECSA). The potential is cycled in a small, iron-free region to prevent redox processes and isolate the capacitance behavior. Basically, the current going through the battery is measured as a function of the applied voltage, with this step being repeated at different scanning rates, resulting in a plot as follows:

## Results Packaging

* **Data Extraction**: All raw calculations (ECSA values, total polarization resistance, discrete impedance resistances) are returned directly as Python variables or Pandas DataFrames for immediate downstream analysis.
* **Visualizations**: Visual graphs are automatically generated and saved as `.png` image files directly into the `results/` folder. These include annotated CV refresh rate graphs, EDLC linear fit plots, Nyquist plots mapping frequency gradients, and PCGA polarization curves.

File: example application/Acid etched 60min 1/PERF_AE1_Experiment 3_01_PEIS_C07.txt
freq/Hz	Re(Z)/Ohm	-Im(Z)/Ohm	
1,9999814E+005	4,0286946E+000	-2,1768079E+000
1,4997773E+005	4,0283051E+000	-1,6224165E+000
1,1246474E+005	4,0294180E+000	-1,2054399E+000
8,4341602E+004	4,0314894E+000	-8,9158118E-001
6,3242277E+004	4,0384150E+000	-6,5436214E-001
4,7431707E+004	4,0446434E+000	-4,7286829E-001
3,5564504E+004	4,0526352E+000	-3,3653268E-001
2,6666418E+004	4,0625386E+000	-2,2991194E-001
2,0004451E+004	4,0730696E+000	-1,4843984E-001
1,4994063E+004	4,0849943E+000	-8,3061986E-002
1,1245549E+004	4,0986271E+000	-3,0227242E-002
8,4368438E+003	4,1148896E+000	1,2782280E-002
6,3226445E+003	4,1344066E+000	4,8187397E-002
4,7434790E+003	4,1604476E+000	8,0396459E-002
3,5561396E+003	4,1911869E+000	1,0581098E-001
2,6675613E+003	4,2226634E+000	1,2542139E-001
1,9993633E+003	4,2590280E+000	1,3677138E-001
1,4995188E+003	4,2972383E+000	1,4140394E-001
1,1246428E+003	4,3319812E+000	1,4082752E-001
8,4365161E+002	4,3632641E+000	1,3282356E-001
6,3263177E+002	4,3931904E+000	1,2559654E-001
4,7424136E+002	4,4172983E+000	1,1388734E-001
3,5556927E+002	4,4382915E+000	9,9429414E-002
2,6662128E+002	4,4547801E+000	8,9142114E-002
1,9993633E+002	4,4665542E+000	7,6565079E-002
1,4995187E+002	4,4788189E+000	6,7014404E-002
1,1248365E+002	4,4879408E+000	5,9269238E-002
8,4325668E+001	4,4949093E+000	5,1551282E-002
6,3239410E+001	4,5010910E+000	4,7715403E-002
4,7412365E+001	4,5078936E+000	4,2592846E-002
3,5557522E+001	4,5137262E+000	4,1104794E-002
2,6663839E+001	4,5171547E+000	3,9247151E-002
1,9993633E+001	4,5231457E+000	3,9364934E-002
1,4995188E+001	4,5288272E+000	3,7824597E-002
1,1249110E+001	4,5326414E+000	3,9276257E-002
8,4368143E+000	4,5376735E+000	4,1741531E-002
6,3259082E+000	4,5442829E+000	4,3931011E-002
4,7434716E+000	4,5510273E+000	4,8347004E-002
3,5576077E+000	4,5583715E+000	5,3635087E-002
2,6682019E+000	4,5642076E+000	6,0043305E-002
1,9991026E+000	4,5727849E+000	6,7222036E-002

File: example application/Acid etched 60min 1/PERF_AE1_Experiment 3_03_PEIS_C07.txt
freq/Hz	Re(Z)/Ohm	-Im(Z)/Ohm	
1,9999814E+005	8,6731285E-001	-2,3480120E+000
1,4967155E+005	8,5135567E-001	-1,7509726E+000
1,1201009E+005	8,4343189E-001	-1,3032119E+000
8,3831281E+004	8,4051412E-001	-9,6731412E-001
6,2731957E+004	8,4074861E-001	-7,1419287E-001
4,6949230E+004	8,4277511E-001	-5,2252388E-001
3,5137691E+004	8,4644902E-001	-3,7778980E-001
2,6295281E+004	8,5131824E-001	-2,6614341E-001
1,9679703E+004	8,5740972E-001	-1,8061702E-001
1,4724984E+004	8,6551529E-001	-1,1235301E-001
1,1022866E+004	8,7504786E-001	-5,7417162E-002
8,2460791E+003	8,8680363E-001	-1,1496064E-002
6,1718745E+003	9,0217644E-001	2,7937934E-002
4,6185254E+003	9,2139417E-001	6,2823407E-002
3,4561082E+003	9,4585019E-001	9,3380608E-002
2,5874824E+003	9,7568750E-001	1,1922912E-001
1,9356161E+003	1,0102872E+000	1,4054212E-001
1,4486089E+003	1,0490456E+000	1,5534632E-001
1,0846555E+003	1,0907230E+000	1,6351147E-001
8,1130115E+002	1,1334469E+000	1,6472389E-001
6,0752704E+002	1,1734354E+000	1,5757059E-001
4,5456366E+002	1,2090336E+000	1,4485431E-001
3,4010858E+002	1,2388512E+000	1,2843099E-001
2,5459230E+002	1,2614604E+000	1,1141237E-001
1,9054860E+002	1,2794517E+000	9,5699549E-002
1,4258176E+002	1,2930884E+000	8,0487907E-002
1,0667294E+002	1,3028096E+000	6,8597198E-002
7,9872459E+001	1,3112684E+000	5,9681851E-002
5,9751423E+001	1,3183413E+000	5,2869588E-002
4,4728069E+001	1,3249907E+000	4,7539152E-002
3,3468456E+001	1,3300880E+000	4,3191310E-002
2,5040060E+001	1,3361931E+000	4,0472958E-002
1,8746258E+001	1,3412606E+000	3,8720898E-002
1,4026016E+001	1,3460335E+000	3,7896607E-002
1,0500699E+001	1,3517495E+000	3,8582467E-002
7,8596921E+000	1,3562182E+000	3,9575621E-002
5,8784785E+000	1,3624952E+000	4,1801181E-002
4,3989272E+000	1,3680341E+000	4,4727940E-002
3,2936335E+000	1,3742300E+000	4,9828649E-002
2,4637356E+000	1,3822335E+000	5,2893464E-002
1,8447489E+000	1,3901830E+000	6,3570105E-002
1,3807863E+000	1,3985605E+000	7,0239864E-002
1,0334030E+000	1,4150966E+000	7,8608736E-002
7,7320635E-001	1,4266994E+000	8,9999557E-002
5,7853240E-001	1,4368457E+000	1,0142981E-001
4,3308958E-001	1,4563582E+000	1,1348056E-001
3,2406226E-001	1,4789013E+000	1,2692036E-001
2,4244338E-001	1,5022713E+000	1,4183165E-001
1,8150061E-001	1,5282696E+000	1,5115239E-001
1,3580322E-001	1,5536643E+000	1,5782800E-001
1,0159984E-001	1,5839767E+000	1,7418420E-001
7,6049566E-002	1,6257856E+000	1,9100598E-001
5,6936592E-002	1,6720704E+000	1,8933685E-001
4,2606294E-002	1,7125676E+000	1,7284429E-001
3,1884909E-002	1,7467697E+000	1,5583216E-001
2,3856983E-002	1,7817916E+000	1,3454486E-001
1,7856434E-002	1,8026314E+000	1,0001627E-001
1,3369620E-002	1,8112926E+000	8,0290273E-002
9,9972636E-003	1,8245404E+000	6,7122534E-002
