Repository: martin-nsch/electrochemical-data-processor

# electrochemical-data-processor
*Note: This is a legacy project from 2023. It is included here to showcase my proficiency in using Python for automated data collection and analysis, as well as my hands-on experience working with redox-flow batteries.*

Tool to automate extraction of ECSA from CV and resistances from PEIS and PCGA for redox flow battery experiments.
Written in python 3.8.8.

## Overview
* **`data_processor.ipynb`**: Acts as the main execution script that sets up the environment and ensures the necessary local folders (`data` and `results`) exist. It first parses sample names to determine and select the applicable weight for specific electrode treatments by reading from `weight.xlsx`. It then stores the data resulting from the processing via `toolbox.ipynb` in .xlsx files, stored in the `data` folder.
  
* **`toolbox.ipynb`**: Contains the core analytical functions used to process the raw electrochemical data. It performs the mathematical fitting, metric extraction, and automated plotting for:
  *cyclic voltammetry
  *impedance spectroscopy
  *polarization experiments
All the plots containing crucial results are automatically saved as .png in the `results` folder.

## Usage
To start the data processing, create two folders in the repository (`data` and `results`) and also create the .xlsx file containing the weights for each sample (see `example application` for more details). Then place the two Jupyter notebooks in the repository with the experimental files. The experimental files for a specific sample are all to be placed in the same folder containing the sample name. 

```text
📁 repository_root/
├── 📄 data_processor.ipynb
├── 📄 toolbox.ipynb
├── 📄 weight.xlsx
├── 📁 data/
├── 📁 results/
├── 📁 Experiment_01/
│   ├── 📄 CV_test1.txt
│   ├── 📄 PERF_test1_PEIS.txt
│   ├── 📄 PERF_test1_PCGA.txt
│   └── 📄 PERF_test1_PEIS.txt
└── 📁 Experiment_02/
```

## Function Descriptions

* **`weight_calc(sample)`** *(in `data_processor.ipynb`)*: Reads sample string identifiers (e.g., Pristine, Furnaced, Acid Etched, and duration in minutes) and maps them to numerical weights stored in an Excel file.
  
* **`ECSA_calc(loc, fnam)`** *(in `toolbox.ipynb`)*: Extracts Cyclic Voltammetry (CV) data across multiple scan rates (20 to 250 mV/s) and filters out positive and negative current segments to find the average current density near zero potential. It applies a linear 1st-degree polynomial fit to determine the Electrostatic Double-Layer Capacitance (EDLC) and computes the Electrochemically Active Surface Area (ECSA).
  
* **`first_PEIS(loc, fnam)`** *(in `toolbox.ipynb`)*: Reads the initial Potentiostatic Electrochemical Impedance Spectroscopy (PEIS) scan data and generates a baseline Nyquist plot with frequency color-coding to verify half-cell functionality.

* **`second_PEIS(loc, fnam)`** *(in `toolbox.ipynb`)*: Analyzes subsequent PEIS data using a 5th-degree polynomial fit (the data typically forms one or two semi-circles, two semi-circles joined together have exactly two peaks (maxima) and one valley (minimum) between them and a polynomial of degree n can have at most n-1 turning points, so 5th degree should capture all the necessary features) to smooth the experimental noise and reliably detect local minima between impedance arcs. It uses these minima to mathematically approximate and isolate the ohmic, kinetic, and mass transfer resistances.
  
* **`PCGA(loc, fnam)`** *(in `toolbox.ipynb`)*: Processes Potentiodynamic Cycling with Galvanostatic Acceleration (PCGA) polarization data by detecting voltage jumps. It extracts the mean steady-state current and potential for each step, and computes the overall resistance via a linear fit.

## Theoretical Background

This project's main goal was to analyze the physical and electrochemical properties of Freudenberg H23 carbon paper electrodes treated with acid etching (2M $HNO_{3}$) and heat treatment ($450^\circ C$) to maximize wettability for aqueous redox-flow batteries.

### Cyclic Voltammetry (CV)
Cyclic Voltammetry is used to determine the Electrochemically Active Surface Area (ECSA). The potential is cycled in a small, iron-free region to prevent redox processes and isolate the capacitance behavior. Basically, the current going through the battery is measured as a function of the applied voltage, with this step being repeated at different scanning rates, resulting in a plot as follows:

## Results Packaging

* **Data Extraction**: All raw calculations (ECSA values, total polarization resistance, discrete impedance resistances) are returned directly as Python variables or Pandas DataFrames for immediate downstream analysis.
* **Visualizations**: Visual graphs are automatically generated and saved as `.png` image files directly into the `results/` folder. These include annotated CV refresh rate graphs, EDLC linear fit plots, Nyquist plots mapping frequency gradients, and PCGA polarization curves.

File: example application/Pristine 1/N_F0_impedence_01_PEIS_C07.txt
freq/Hz	Re(Z)/Ohm	-Im(Z)/Ohm	
1,9999814E+005	1,0806956E+000	-2,3341846E+000
1,4997773E+005	1,0677112E+000	-1,7401061E+000
1,1246474E+005	1,0641606E+000	-1,2906649E+000
8,4341602E+004	1,0653909E+000	-9,5401680E-001
6,3242277E+004	1,0693570E+000	-6,9808716E-001
4,7431707E+004	1,0766560E+000	-5,0503296E-001
3,5564504E+004	1,0863534E+000	-3,5804453E-001
2,6666418E+004	1,0988361E+000	-2,4486208E-001
2,0004451E+004	1,1126958E+000	-1,5907045E-001
1,4994063E+004	1,1292417E+000	-9,3288310E-002
1,1245549E+004	1,1474739E+000	-4,4537585E-002
8,4368438E+003	1,1674969E+000	-8,7824380E-003
6,3226445E+003	1,1887128E+000	1,7673094E-002
4,7434790E+003	1,2095144E+000	3,3730071E-002
3,5561396E+003	1,2290522E+000	4,2580843E-002
2,6675613E+003	1,2468423E+000	4,6557140E-002
1,9993633E+003	1,2617067E+000	4,6611216E-002
1,4995188E+003	1,2744793E+000	4,4214912E-002
1,1246428E+003	1,2841080E+000	3,9618678E-002
8,4365161E+002	1,2921420E+000	3,5987020E-002
6,3263177E+002	1,2985255E+000	3,1277601E-002
4,7424136E+002	1,3036255E+000	2,7769716E-002
3,5556927E+002	1,3072795E+000	2,4288252E-002
2,6662128E+002	1,3110226E+000	2,2628382E-002
1,9993633E+002	1,3136479E+000	1,9549975E-002
1,4995187E+002	1,3168031E+000	1,8592222E-002
1,1248365E+002	1,3188845E+000	1,8409852E-002
8,4325668E+001	1,3206382E+000	1,8342618E-002
6,3239410E+001	1,3241462E+000	1,8543962E-002
4,7412365E+001	1,3266139E+000	1,8829297E-002
3,5557522E+001	1,3300883E+000	2,0162912E-002
2,6663839E+001	1,3330984E+000	2,1081816E-002
1,9993633E+001	1,3371689E+000	2,2795990E-002
1,4995188E+001	1,3404198E+000	2,5263006E-002
1,1249110E+001	1,3433127E+000	2,6099857E-002
8,4368143E+000	1,3480916E+000	3,0517517E-002
6,3259082E+000	1,3531225E+000	3,4951828E-002
4,7434716E+000	1,3592530E+000	3,9441578E-002
3,5576077E+000	1,3654464E+000	4,3316804E-002
2,6682019E+000	1,3732040E+000	4,9620695E-002
1,9991026E+000	1,3807452E+000	5,5872332E-002

File: example application/Pristine 1/N_F0_impedence_02_PEIS_C07.txt
freq/Hz	Re(Z)/Ohm	-Im(Z)/Ohm	
1,9999814E+005	1,0870050E+000	-2,3362365E+000
1,4967155E+005	1,0751427E+000	-1,7356573E+000
1,1201009E+005	1,0703919E+000	-1,2861650E+000
8,3831281E+004	1,0707659E+000	-9,4769663E-001
6,2731957E+004	1,0755455E+000	-6,9298208E-001
4,6949230E+004	1,0822332E+000	-4,9963179E-001
3,5137691E+004	1,0923958E+000	-3,5307160E-001
2,6295281E+004	1,1038358E+000	-2,4168162E-001
1,9679703E+004	1,1187087E+000	-1,5648466E-001
1,4724984E+004	1,1349545E+000	-9,1794752E-002
1,1022866E+004	1,1533898E+000	-4,2525232E-002
8,2460791E+003	1,1730053E+000	-7,5482288E-003
6,1718745E+003	1,1934527E+000	1,7087009E-002
4,6185254E+003	1,2143788E+000	3,3583310E-002
3,4561082E+003	1,2338892E+000	4,2222269E-002
2,5874824E+003	1,2504405E+000	4,5577485E-002
1,9356161E+003	1,2652664E+000	4,5020524E-002
1,4486089E+003	1,2779168E+000	4,2215761E-002
1,0846555E+003	1,2878257E+000	3,8787086E-002
8,1130115E+002	1,2951175E+000	3,4617715E-002
6,0752704E+002	1,3009789E+000	3,0262114E-002
4,5456366E+002	1,3060117E+000	2,6962521E-002
3,4010858E+002	1,3102560E+000	2,4239229E-002
2,5459230E+002	1,3130733E+000	2,1729687E-002
1,9054860E+002	1,3159938E+000	1,9449487E-002
1,4258176E+002	1,3183019E+000	1,8616099E-002
1,0667294E+002	1,3206958E+000	1,8169567E-002
7,9872459E+001	1,3232170E+000	1,8631145E-002
5,9751423E+001	1,3258951E+000	1,8610138E-002
4,4728069E+001	1,3294175E+000	1,9585209E-002
3,3468456E+001	1,3316442E+000	2,0681392E-002
2,5040060E+001	1,3346257E+000	2,2219613E-002
1,8746258E+001	1,3392882E+000	2,3602309E-002
1,4026016E+001	1,3425694E+000	2,6027724E-002
1,0500699E+001	1,3465610E+000	2,8524537E-002
7,8596921E+000	1,3511114E+000	3,1921674E-002
5,8784785E+000	1,3569415E+000	3,5609476E-002
4,3989272E+000	1,3616832E+000	4,0570747E-002
3,2936335E+000	1,3692933E+000	4,5828842E-002
2,4637356E+000	1,3768606E+000	5,0316125E-002
1,8447489E+000	1,3857543E+000	5,8474775E-002
1,3807863E+000	1,3984210E+000	6,3715361E-002
1,0334030E+000	1,4079779E+000	7,3262967E-002
7,7320635E-001	1,4243855E+000	7,9425432E-002
5,7853240E-001	1,4452288E+000	8,5245781E-002
4,3308958E-001	1,4629923E+000	8,8642105E-002
3,2406226E-001	1,4841310E+000	8,9756034E-002
2,4244338E-001	1,5077651E+000	9,0562396E-002
1,8150061E-001	1,5265881E+000	8,4579170E-002
1,3580322E-001	1,5409757E+000	8,3712749E-002
1,0159984E-001	1,5634160E+000	8,1533812E-002
7,6049566E-002	1,5874231E+000	7,1879171E-002
5,6936592E-002	1,6058546E+000	5,6019753E-002
4,2606294E-002	1,6151844E+000	3,4583692E-002
3,1884909E-002	1,6161784E+000	1,6978439E-002
2,3856983E-002	1,6120385E+000	3,7420434E-003
1,7856434E-002	1,6046273E+000	-8,0340216E-003
1,3369620E-002	1,5937374E+000	-1,5117293E-002
9,9972636E-003	1,5838808E+000	-1,5942059E-002
